Repository: Shjdness/dark-field-microscopy-presentation

# 暗场显微镜课堂汇报

本仓库整理暗场显微镜课堂汇报所需的文献、图片、PPT 构建脚本和最终演示文稿。

## 最终版本

- `C已完成/暗场显微镜_课堂汇报_提交版_v4.pptx`
- 适合约 12 至 15 分钟课堂汇报
- 内容包括直觉引入、成像原理、核心结构、技术演化、应用案例、局限与展望

## 目录

- `A资料区`：基础文献、综述、应用论文、图片与引用索引
- `B工作区`：模板、构建脚本和可复用素材
- `C已完成`：可直接使用的 PPT 版本

## 重要说明

- PPT 中的科学图像均保留来源信息，完整引用见演讲者备注和参考文献页。
- AI 生成图片仅用于概念说明，不作为实验数据。
- 仓库默认保持私有。若需要公开发布，请再次核对论文全文、模板和图片的授权范围。

# 暗场显微镜资料区

这套资料按课堂汇报的叙事顺序整理：原理、组成、应用。

- `00_导读与索引`：阅读顺序、PPT 图表候选、BibTeX 和全文检索文本
- `01_科普与原理`：适合先读的光学显微镜基础材料
- `02_奠基文献`：暗场/超显微镜的历史源头
- `03_综述`：单颗粒散射、等离激元与高光谱暗场综述
- `04_应用案例`：带明确实验数据的生物检测与单颗粒追踪论文

建议先打开 `00_导读与索引/资料索引.md`，再按其中的 60 分钟阅读路线浏览原文。

File: A资料区/00_导读与索引/全文文本/Olson_et_al_2015_Optical_Characterization_Single_Plasmonic_Nanoparticles.txt (part 1 of 2)


===== PDF PAGE 1 =====

1 
 
Optical Characterization of Single Plasmonic Nanoparticles 
 
Jana Olson1, Sergio Dominguez-Medina1, Anneli Hoggard1, Lin-Yung Wang1, Wei-Shun 
Chang1*, Stephan Link1,2* 
 
1Department of Chemistry, 2Department of Electrical and Computer Engineering, Laboratory for 
Nanophotonics, Rice University, Houston, Texas 77005, United States 
 
*Address correspondence to: wschang@rice.edu; slink@rice.edu 
 
Abstract 
This tutorial review surveys the optical properties of plasmonic nanoparticles studied by various 
single particle spectroscopy techniques. The surface plasmon resonance of metallic nanoparticles 
depends sensitively on the nanoparticle geometry and its environment, with even relatively 
minor deviations causing significant changes in the optical spectrum. Because for chemically 
prepared nanoparticles a distribution of their size and shape is inherent, ensemble spectra of such 
samples are inhomogeneously broadened, hiding the properties of the individual nanoparticles. 
The ability to measure one nanoparticle at a time using single particle spectroscopy can 
overcome this limitation. This review provides an overview of different steady-state single 
particle spectroscopy techniques that provide detailed insight into the spectral characteristics of 
plasmonic nanoparticles. 
  

===== PDF PAGE 2 =====

2 
 
Key learning points: 
(1) Optical properties of localized surface plasmon resonances modeled by Mie and Gans 
theory. 
(2) Single nanoparticle spectroscopy using scattering, absorption and extinction methods. 
(3) Strategies to correlate images between optical and electron microscopes. 
(4) Characterization of metallic nanostructures by super-resolution fluorescence microscopy.  
(5) Damping of surface plasmons extracted from the homogenous linewidth. 
 
1. Introduction 
The color of metallic nanoparticles is caused by a phenomenon known as the localized surface 
plasmon resonance,1, 2 the collective oscillation of the conduction band electrons induced by 
incident electromagnetic radiation, as schematically demonstrated in Fig. 1A. Compared to bulk 
plasma oscillations in metals, the resonance of surface plasmons is shifted to lower energies, as 
imposed by the boundary conditions of the small nanoparticles with large surface to volume 
ratios.  The spectral characteristics of the localized surface plasmon resonance are fully 
determined by the physical parameters of the system: the size, shape, and material of the 
nanoparticle, as well as the refractive index of its surroundings. Many exciting research 
directions have emerged in plasmonics taking advantage of the tunability of the localized surface 
plasmon resonance, including surface enhanced Raman spectroscopy (SERS),3 plasmonic tags 
and particle-based therapies,4 analyte sensing,5, 6 or catalysis,7 among many others.  
 The parameters that govern the plasmon re sponse have been extensively studied using 
ensemble spectroscopy techniques, which provide average values of resonance energies and 
plasmon linewidths that are broadened by an often inhomogeneous size and shape distribution, 

===== PDF PAGE 3 =====

3 
 
especially for nanoparticles prepared by chemical synthesis methods.1 To characterize the optical 
properties of plasmonic nanoparticles free from size and shape dispersion, many different single 
particle spectroscopy methods have been developed based on nanoparticle scattering,8-14 
absorption,15-19 or extinction.20-24 Single particle spectra furthermore allow for the quantitative 
comparison to theory, especially when combined with correlated electron microscopy, which 
yield details regarding the morphology of the nanostructure.25 With the knowledge gained 
through single particle spectroscopy and detailed modeling, the performance of plasmonic 
nanoparticles in various application has been optimized. 
 The goal of this tutorial review is to in troduce the reader to current approaches for 
studying the steady-state optical properties of single plasmonic nanoparticles, rather than 
addressing the many different applications, for which we refer to an extensive body of other 
review articles.3-7 We also focus here on individual plasmonic nanoparticles instead of coupled 
systems, which have been extensively reviewed.26 This review is organized as follows. We first 
introduce analytical models that describe the plasmon resonance as they provide the most 
physical insight into the interaction of metallic nanoparticles and light and allow us to define 
scattering, absorption, and extinction. We then review single particle methods that are based on 
these three processes, and discuss strategies to correlate optical spectroscopy with electron 
microscopy as well as recent advances in super-resolution fluorescence imaging to obtain sub-
diffraction limited optical images. Finally, as one of the most important aspect of single particle 
spectroscopy, we discuss the homogeneous linewidth of the plasmon resonance and how it 
relates to plasmon resonance sensing.  
 
 

===== PDF PAGE 4 =====

4 
 
2. Electromagnetic Modeling: Mie and Gans Theory 
With electromagnetic radiation incident upon a plasmonic nanoparticle, photons can be 
absorbed by the nanoparticle and transferred into heat and luminescence, or they can be scattered 
in all directions. Both processes can be quantified by the absorption and scattering cross sections, 
which are defined as the effective area over which the nanoparticle absorbs or scatters light.  At 
the resonance maximum, a plasmonic nanoparticle can absorb and scatter light from a much 
larger area than its physical size. The sum of these two processes is termed extinction and 
characterizes the total loss that the incident radiation undergoes. The optical cross sections of the 
nanoparticles as a function of energy, i.e. spectra, are dominated by the localized surface 
plasmon resonance. The peak position and the width of this resonance are determined by the size 
and shape of the nanoparticle as well as the dielectric surrounding environment.  
For spherically-shaped nanoparticles, the far-field spectrum can be analytically calculated 
by solving Maxwell’s equations using a series expansion of spherical harmonic wave equations, 
known as Mie theory.1, 2 The solution is composed of different order modes l, from the lowest 
dipolar (ൌ1) and quadrupolar (ൌ2) modes to higher order multipoles. For a nanoparticle of 
radius ܴwith a frequency-dependent complex dielectric function ௣
ଶ 
embedded in a medium of permittivity ௠
ଶ and interacting with light of wavelength ଴, the 
expressions for the scattering ௦௖௔ and extinction cross section ௘௫௧ are1 
௦௖௔ൌ
ଶగோమ
௫మ௟
௟
ଶ|ሽ∞
௟ୀଵ           (1) 
௘௫௧ൌ
ଶగோమ
௫మ௟ሿ∞
௟ୀଵ          (2) 
where ൌ
ఠ
௖௠ ൌ
ଶగ
ఒబ
௠ and c is the speed of light. The absorption cross section is obtained 
from the difference between the extinction and scattering cross sections: ௦௖௔. The 

===== PDF PAGE 5 =====

5 
 
coefficients ௟ and ௟ are computed from the Riccati-Bessel functions: 
௟ൌ
௠ట೗ሺ௠௫ሻట೗
′ ሺ௫ሻିట೗ሺ௫ሻట೗
′ ሺ௠௫ሻ
௠ట೗ሺ௠௫ሻక೗
′ ሺ௫ሻିక೗ሺ௫ሻట೗
′ ሺ௠௫ሻ     ( 3 )  
௟ൌ
ట೗ሺ௠௫ሻట೗
′ ሺ௫ሻି௠ట೗ሺ௫ሻట೗
′ ሺ௠௫ሻ
ట೗ሺ௠௫ሻక೗
′ሺ௫ሻି௠క೗ሺ௫ሻట೗
′ ሺ௠௫ሻ      ( 4 )  
where ሻ ൌ ቀ
గ௫
ଶቁ
భ
మ
௟ାభ
మ
ሻ and ሻൌቀ
గ௫
ଶቁ
భ
మ
௟ାభ
మ
௟ାభ
మ
ሻ൨. ௟ and ௟ are the first and 
second order Bessel functions, respectively. The primes in equations 3 and 4 indicate 
differentiation with respect to the argument in the parentheses, and ݉is the relative refractive 
index of the nanoparticle and the medium defined as ௠. 
 Fig. 1B shows the calculated absorption, scattering, and extinction efficiencies of gold 
nanoparticles with radii of 25 and 50 nm in vacuum (௠ ൌ1). The frequency dependent 
dielectric function of gold is taken from the tabulated values for bulk gold.27 The plasmon 
resonance of gold nanoparticles in this size range is peaked in the green region of the 
electromagnetic spectrum, giving rise to the brilliant red colors of colloidal gold solutions. 
Comparing the spectra for these two different nanoparticle sizes, the most noticeable effect is 
that the resonance redshifts to longer wavelengths and broadens as the size increases, due to 
retardation effects as the incident light can no longer homogeneously polarize the larger 
nanoparticle, leading to the excitation of higher order modes.1 Larger nanoparticles also scatter 
light more efficiently, causing additional linewidth broadening because of radiation damping.1  
Equations 1 and 2 are analytical solutions and the accuracy of Mie theory is only 
dependent on the number of multipolar modes ݈that are included in the calculation as long as the 
nanoparticle can be approximated as a sphere. For small spherical nanoparticles with radii much 
smaller than the wavelength of the incident light (R ~ 10 nm), the dipole approximation, which 
only includes the dipolar mode (ൌ1), can be applied and yields the following expressions:2 

===== PDF PAGE 6 =====

6 
 
௦௖௔ൌ
ଶସగయ௏మఢ೘మ	
ఒబర
ሺఢభିఢ೘ሻమାఢమమ
ሺఢభାଶఢ೘ሻమାఢమమ     ( 5 )  
௔௕௦ൌ
ଵ଼గ௏ఢ೘
య
మ
ఒబ
ఢమ
ሺఢభାଶఢ೘ሻమାఢమమ              (6) 
where ܸis the nanoparticle volume. The resonance condition is fulfilled when ௠ for 
small ଶ. Equations 5 and 6 show that absorption scales with ܸwhile scattering scales with ଶ. 
Consequently, for larger nanoparticles, extinction is dominated by scattering while for smaller 
nanoparticles absorption is stronger than scattering. It can also be readily inferred from the 
Lorentzian form of equations 5 and 6 that the real part of the dielectric function ଵ	determines the 
plasmon resonance position whereas the imaginary part ଶ governs the linewidth. 
Although the dipole approximation in the quasi-static limit predicts that, except for a 
volume dependent scaling factor, the plasmon resonance is size-independent, experiments find 
that the plasmon resonance is strongly damped for very small nanoparticles (R < 5 nm ).28 The 
increased damping for such small nanoparticles is due to the electron-surface scattering arising 
from the fact that the size of the nanoparticle is much smaller than the electron mean free path of 
gold. To account for this small-particle effect, one can add an additional size dependent term to 
the dielectric function, i.e. ሻ, and continue to use the equations 5 and 6.2 In addition, 
other factors such as quantum mechanical electron spill out and nonlocal effects contribute to the 
position and shape of the plasmon resonance for very small nanoparticles and can be accounted 
for by properly modifying the dielectric function.29 
 Mie theory, derived for solid spherical meta l nanoparticles, can also be applied to a 
sphere with multiple concentric layers composed of different materials, such as nanoshells, as 
spherical symmetry is preserved.1, 2 Mie theory can furthermore be extended to a system 
containing an arbitrary number of interacting spheres.1, 2 In this generalized Mie theory approach 

===== PDF PAGE 7 =====

7 
 
the scattered fields of each nanoparticle act as input fields of all other nanoparticles in addition to 
the incident light, giving a set of coupled equations that are solved analytically. Furthermore, 
within the dipole approximation the description of the optical properties of oblate and ellipsoidal 
nanoparticles has been derived. This analytical solution of Maxwell's equations is known as 
Gans theory and is particularly useful to describe the plasmon scattering and absorption of 
nanorods that are approximated as ellipsoids according to:2 
    ௦௖௔ൌ
଼గయ௏మ	
ଽఒర௠
ଶ ∑ ଵ
௉ೕ
మ
ሺఌభିఌ೘ሻమାఢమమ
ቆఢభା
ቀభషುೕቁച೘
ುೕ
ቇ
మ
ାఢమమ
ଷ
௝ୀଵ           (7) 
௔௕௦ൌ
ଶగ௏	
ଷఒ௠
య
మ ∑
ቆభ
ುೕ
మቇఢమ
ቆఢభା
ቀభషುೕቁച೘
ುೕ
ቇ
మ
ାఢమమ
ଷ
௝ୀଵ         (8) 
where ௝ are the depolarization factors along the main A and two minor axes B and C of the 
ellipsoid and are given by: 
஺ ൌቀ
ଵି௘మ
௘మ ቁቄ
ଵ
ଶ௘ln ቀ
ଵା௘
ଵି௘
ቁെ1 ቅ    ( 9 )  
஼ൌ
ଵି௉ಲ
ଶ      ( 1 0 )  
where AR is the aspect ratio of the ellipsoid and the eccentricity e is defined by ൌ
ට൬1െቀ
ଵ
஺ோቁ൰. 
The optical response of a nanorod shows two nondegenerate plasmon resonances, the 
longitudinal and the transverse modes. The longitudinal mode, which is much stronger and lower 
in energy, corresponds to the electron oscillation along the long axis of the nanorod, while the 
higher energy transverse mode is polarized in the perpendicular direction. Fig. 1C illustrates the 
extinction (red), scattering (blue) and absorption (black) spectra of gold nanorods with varying 
aspect ratios calculated using Gans theory. As the aspect ratio increases, the longitudinal mode is 

===== PDF PAGE 8 =====

8 
 
shifted to longer wavelengths. In addition to a strong dependence on the aspect ratio, the 
longitudinal mode is also highly sensitive to ௠, making plasmonic nanorods good substrates for 
localized surface plasmon resonance sensing.  
Analytical methods such as Mie and Gans theory are only applicable to highly symmetric 
nanoparticles shapes. However, grid-base approaches like the discrete dipole approximation 
(DDA), finite difference time domain (FDTD), and finite element methods (FEM) are capable of 
simulating the plasmonic response of any arbitrary nanoparticle shape by dividing the 
nanoparticle of interest into smaller interacting domains and solving Maxwell's equations 
numerically in either the time or frequency domain.30 As these methods also use tabulated metal 
dielectric functions that are, depending on the system, appropriately modified, the fundamental 
principles of the interaction between plasmonic nanoparticles and light are well captured by Mie 
and Gans theory and we therefore forgo a more detailed discussion of numerical simulations. We 
note though that in practice with the availability of improved computing resources DDA, FDTD, 
and FEM have become the standard methods. 
 
3. Single Particle Scattering Methods 
 Key factors for achieving sp ectroscopy of individual nanoparticles is to prepare samples 
of isolated nanoparticles and to detect a single nanoparticle with sufficient signal compared to 
the background. Because the background material is typically present in excess compared to the 
single nanoparticle (solvent molecules, polymer matrix, or even just the substrate on which the 
nanoparticles have been deposited), it is desirable to work with an optical signal that is 
background free. Molecular fluorescence satisfies this requirement as the excitation light at 
shorter wavelengths than the fluorescence can be selectively blocked with appropriate filters 

===== PDF PAGE 9 =====

9 
 
employing a background medium that is sufficiently nonfluorescent. Emission from plasmonic 
nanoparticles is, however, very weak and has only been recently reported to be a reasonable 
optical signal for single particle spectroscopy.31 
 Although scattering is not a b ackground-free technique, it can be implemented in a dark-
field microscope in such a way that only scattering from plasmonic nanoparticles with no 
contribution from absorption is observed. 8-14 In fact, the reduced background signal in dark-field 
microscopy and the ease of its implementation makes this technique the standard for single 
particle spectroscopy of plasmonic nanostructures. Dark-field microscopy requires excitation at a 
large incident angle using a high numerical aperture (NA) lens, while the scattered light is 
collected at smaller angles with a lens that has a sufficiently low NA to ensure that no excitation 
light reflected by the substrate reaches the detector. The lower NA lens only collects light that 
has been scattered in all directions by objects in the field of view, thus creating dark-field images 
with very little background signal. Both transmitted and reflected light geometries have been 
realized, and alternatively excitation can also be carried out under total internal reflection 
conditions using a prism.32  
 Fig. 2A shows a real-color scattering image of single silver nanoparticles and their 
respective spectra.11 Fig. 2B gives an example dark-field scattering image of single gold 
nanorods that appear as red dots because of their redshifted longitudinal surface plasmon mode 
compared to spherical gold nanoparticles that scatter green light.13 The single plasmonic 
nanoparticles are identified by the isolated colored dots that have dimensions determined by the 
diffraction limit. The nanoparticles appear as different colors in the dark-field images based on 
their plasmon resonance wavelengths, therefore directly reflecting differences in their size and 
shape. To further quantify the color corresponding to individual plasmonic nanoparticles, the 

===== PDF PAGE 10 =====

10 
 
scattered light can be spectrally resolved and recorded using a spectrograph equipped with a 
charge coupled device (CCD) camera. Often the same CCD camera is used for first imaging a 
region of interest by switching from the grating to a mirror in the spectrograph or using the zero 
order reflection of the grating. A particular nanoparticle is then isolated by closing the 
spectrograph’s entrance slit and centering the nanoparticle on the slit by moving either the 
sample or the spectrograph. Binning the CCD camera pixels in the vertical direction ensures the 
collection of single particle spectra in case several vertically displaced nanoparticles are aligned 
with the entrance slit. 
 Alternatively, imaging can also be achieved with a highly sensitive single element 
detector such as an avalanche photodiode (APD) by placing a pinhole in the first image plane of 
the microscope and reimaging the scattered light onto the APD.23 Images are obtained by raster 
scanning the sample with a piezo-electric stage, and the resolution is determined by the size of 
the pinhole. Spectra are again acquired with a spectrograph and CCD camera, but using the 
pinhole instead of the spectrograph's entrance slit ensures that only light from a single 
nanoparticles is collected. This approach has the advantage of being able to investigate smaller 
regions of interest and further isolating the scattering signal of the desired nanoparticle from 
other large scattering centers that are often unwanted impurities caused by nanoparticle 
aggregation.  
Although background scattering is minimized in a dark-field excitation geometry, the 
measured spectra still must be corrected for the weak scattering by the substrate and adjusted 
with a white light spectrum to account for uneven lamp illumination across all wavelengths.
10 
The corrected spectrum intensity I is then obtained according to: 
ൌ
ூೄିூಳಸ
ூೄ೅ವିூವ಴
        (11) 

===== PDF PAGE 11 =====

11 
 
where ௌ is the spectrum of the nanoparticle, IBG is the background spectrum, ௌ்஽ is the spectrum 
of a white light standard, and ஽஼ represents the detector dark counts measured with the lamp 
switched off. After this correction, spectra of nanoparticles with relatively simple shapes appear 
as Lorentzian peaks with different resonance energies and widths based on nanoparticle size and 
shape. The linewidth of these spectra is significantly reduced compared to the ensemble spectra. 
 In addition to eliminating ensemble av eraging of many plasmon resonance spectra, 
polarization resolved single particle spectroscopy furthermore has the advantage that the 
orientation of plasmonic nanoparticles with anisotropic shapes can be probed for either 
immobilized or diffusing nanoparticles as plasmon modes are often polarized along specific axes 
of the nanoparticles.25 For example, light scattered by the longitudinal plasmon resonance of a 
gold nanorod is polarized along the long axis, and therefore the signal intensity is dependent on 
nanorod orientation. To investigate the scattered light polarization, a polarizer is placed either in 
the detection or excitation path, and its angle is systematically changed, giving rise to the typical 
dipole emitter ଶ variation of the scattered light intensity with a phase determined by the 
dipole orientation.9, 13, 25 For excitation polarization experiments, a wedge is typically added to 
ensure that the incident light comes from only one direction rather than illuminating from all 
angles. Instead of a series of measurements varying the polarizer angle, the polarized scattered 
light can also be split into orthogonal components with a birefringent crystal placed after the 
objective and imaged with a CCD camera simultaneously.12 With the knowledge of the relative 
intensities of the two orthogonal polarizations, time-resolved detection becomes possible in order 
to, for example, monitor the rotational motion of single gold nanorods, which are loosely bound 
to a glass substrate with an interaction strength determined by the ionic strength and pH of the 
surrounding solution, as illustrated in Fig. 3. 

===== PDF PAGE 12 =====

12 
 
 As this overview shows, nanoparticle scatteri ng is a powerful optical signal to identify 
single plasmonic nanoparticles. The fact that the scattering signal is nonbleaching, nonblinking, 
and tunable with nanoparticle geometry coupled with the ease of dark-field microscopy makes 
plasmonic nanoparticles ideal colored scattering labels. However, because the scattering cross 
section is proportional to the volume squared, scattering based techniques, like dark-field 
microscopy, cannot detect nanoparticles smaller than 20 nm. For 20 nm gold nanoparticles 
excited close to the plasmon resonance maximum at a wavelength of 532 nm, the ratio of the 
scattering to the absorption cross section is ~ 7×10-3. As a result, other methods are necessary to 
probe small nanoparticles, as will be discussed in the next two sections. 
 
4. Single Particle Extinction Methods 
 Single molecule extinction measurements analogous to ensemble dual channel UV-vis 
spectrometers are difficult to perform directly on single molecules in a standard transmission 
geometry because of the large background of the incident light and the small signal due to the 
low concentration of just one molecule. Plasmonic nanoparticles can be large enough that single 
particle extinction measurements that record the sum of scattering and absorption are possible. 
Extinction is defined as: 
ൌ 	 െlog	ሺ
ூିூ೏೎
ூబିூ೏೎
ሻ     ( 1 2 )  
where I is the transmitted light intensity for a nanoparticle in the observation volume, I0 is the 
intensity without a nanoparticle, and Idc are the dark counts, which are measured with the lamp 
switched off.  
Broadband extinction spectroscopy covering the visible and IR spectral ranges has been 
achieved with a combination of a Si CCD camera and an InGaAs array detector that together 

===== PDF PAGE 13 =====

13 
 
cover a spectral window of 500 ~ 2000 nm.23 Fig. 4A shows a scheme of such a broadband 
single particle spectrometer. A halogen lamp provides normal incidence light to the sample 
containing isolated nanoparticles, and the extinction signal is collected by an objective, passed 
through a pinhole, and detected sequentially by first one and then the other spectrometer/detector 
positioned at two different microscope exit ports. A pinhole and fiber are used to collect only the 
signal from the region of interest. This approach works best for larger nanoparticle sizes or 
nanoparticle assemblies. Fig. 4A shows the extinction spectrum of a gold nanorod with an aspect 
ratio of 3.1 and a diameter of 120 nm. The longitudinal plasmon mode of this nanorod is 
redshifted by 600 nm compared to typically 10-25 nm wide gold nanorods of the same aspect 
ratio. The drastic redshift is a result of retardation effects as such large nanorods fall outside the 
quasi-static size range. Gans theory therefore fails to describe the spectrum in Fig. 4A, but 
retardation is fully accounted for using grid-based simulations.
23  
For smaller nanoparticles, however, extinction spectroscopy as just described fails unless 
modifications are made to enhance the sensitivity. One possibility is to employ interferometric 
detection, which has made it possible to collect extinction spectra of 5 nm gold nanoparticles.22 
Fig. 4B illustrates the experimental realization of this technique. Essentially, a nanoparticle 
sample is covered with refractive index-matching oil to control incident light scattering by the 
interface and illuminated by a supercontinuum laser source using an objective with a high NA. 
The reflected signal is collected by the objective, passed through a pinhole, and detected by a 
spectrometer equipped with a CCD camera. The measured intensity Im originates from the 
scattered field by the single nanoparticle ௜௡௖ and a reflected field of the incident beam 
௜௡௖ given by ௥௘௙ห
ଶ
, where ௜௡௖ is the field of the laser beam, r is the 
reflectivity of the glass-oil interface. ሻwhere ሻ	is the wavelength-dependent 

===== PDF PAGE 14 =====

14 
 
polarizability of the nanoparticle and ஽ is a proportionality factor describing the detection 
efficiency of the optical setup. The extinction spectrum is then calculated by the intensity 
difference between the signal ௠ for a single nanoparticle and the reference intensity ௥௘௙ൌ
௥௘௙ห
ଶ
, measured away from the nanoparticle, and normalized by the reference intensity 
according to: 
ሻൌ
ூ೘ሺఒሻିூೝ೐೑ሺఒሻ
ூೝ೐೑ሺఒሻ ൌ
ఎವ
మ
௥మሻ|ଶെ2
ఎವ
௥ሻ         (13) 
The first term in equation 13 corresponds to pure scattering, while the second term is due to 
absorption. Fig. 4B shows extinction spectra of gold nanoparticles with varying diameters from 
60 nm (top) to 5 nm (bottom). As can be inferred from the change of sign from positive to 
negative, the spectrum of the 60 nm nanoparticle is dominated by mostly scattering while the 
spectrum of the 5 nm gold nanoparticle is caused by pure absorption, consistent with the size 
scaling of plasmon absorption and scattering. 
 A related interferometric detection scheme th at can be easily implemented in a standard 
microscope and has been used to study single plasmonic nanoparticles is differential interference 
contrast (DIC) microscopy.
24 In a DIC microscope, the incident light is split into two 
orthogonally polarized components (ො,ො) that are laterally displaced by ~ 100 nm from each 
other. When a sample is illuminated, two shifted intermediate images are formed and then are 
recombined after the objective by a Wollaston prism to generate an interference pattern. 
Constructive (bright) and destructive (dark) interferences are formed with polarized illumination 
along ො and ො, respectively, due to the phase difference that originates from the different 
refractive indices of the nanoparticle and its surrounding environment. For isotropic 
nanoparticles, evenly distributed bright and dark intensities are observed because of the identical 
refractive index of the nanoparticle along ො and ො. In contrast, for anisotropic nanoparticles such 

===== PDF PAGE 15 =====

15 
 
as nanorods, the wavelength-dependent anisotropic refractive index due to the transverse and 
longitudinal surface plasmons leads to different bright and dark intensities depending on the 
orientation of the nanorods relative to ො and ො. For wavelengths resonant with the longitudinal 
plasmon mode and a nanorod that is aligned with its long axis parallel to ො, the DIC image has 
the highest bright intensity and the lowest dark intensity, resulting in a bright spot in the DIC 
image. Likewise, when the long axis of a nanorod is orientated parallel to ො, a dark spot is 
observed. Similarly, for excitation of the transverse plasmon mode, dark and bright spots appear 
when the short nanorod axis is aligned with ො and ො, respectively. The bright and dark intensities 
in the DIC image of plasmonic nanorods follow a ସ and ସ relationship with respect to the 
angle between the major nanorod axes and ො or ො. This behavior is illustrated in Fig. 4C,24 which 
shows DIC images for two single gold nanorods as a function of orientation, which was varied 
by rotating the sample. As the nanorods are rotated, the bright and dark intensities at 720 and 540 
nm, corresponding to the longitudinal and transverse plasmon resonances, respectively, change 
according to ସ and ସ, where the 90° shift between the periodic patterns of the transverse 
and the longitudinal plasmon resonances is consistent with the orthogonal nature of these two 
modes. 
An alternative method for measuring the extinction spectra of small single plasmonic 
nanoparticles is spatial modulation spectroscopy.20, 21 As illustrated in Fig. 5A, a laser is focused 
by an objective on a nanoparticle at position (x,y). The transmitted light is collected by another 
objective and detected by a photodiode, which is connected to a lock-in amplifier. The position 
of the nanoparticle is then modulated along the y direction with a frequency f using a piezo-
electric scanning stage. The displacement ݕߜis kept smaller than the size of the incident laser 
beam. The transmitted power Pt compared to the incident power Pi is given by: 

===== PDF PAGE 16 =====

16 
 
          ሻሻ 
ீ
′ሻ െ
ఙ೐ೣ೟
ଶீ
′′ሻ   (14) 
 As equation 14 demonstrates, the normalized transmittance change 
∆்
் ൌ
௉೟ି௉೔
௉೔
 is 
composed of the first ᇱ and second ᇱᇱ derivative of the Gaussian beam profile ሻ, which 
can be extracted by the lock-in amplifier at modulation frequencies of ݂ and ݂A strength of 
spatial modulation spectroscopy is that with the measured signal amplitude and known 
displacement the extinction cross section of single plasmonic nanoparticles can be obtained. For 
10 nm gold nanoparticles a value of σext = 53 ± 2 nm2 is measured at a wavelength of 532 nm.20 
Furthermore, polarization dependent extinction spectra can be obtained by polarizing the light 
from a wavelength tunable excitation source.21 Fig. 5B shows the extinction spectra of a single 
silica shell coated silver nanoparticle (Ag@SiO2) excited with two orthogonal linear 
polarizations. A slight ellipsoidal shape of the nanoparticle gives rise to the difference in the two 
polarized spectra as confirmed by simulations. The inset of Fig. 5B furthermore illustrate the 
effect of sample inhomogeneity as the spectrum of a single Ag@SiO
2 nanoparticle spectrum is 
much narrower compared to the ensemble extinction spectrum. 
 
4. Single Particle Absorption Methods 
As the absorption cross section of a nanoparticle scales linearly with volume, while the 
scattering scales with volume squared, extinction is essentially equal to absorption for very small 
plasmonic nanoparticles. The extinction experiments discussed in the last section basically 
measure absorption only for nanoparticles with diameters smaller than 20 nm. However, as the 
size increases scattering also contributes to extinction. Only plasmon absorption without 
scattering contributions for nanoparticles of arbitrary size can be obtained using photothermal 

===== PDF PAGE 17 =====

17 
 
imaging techniques that take advantage of the strong heating of the nanoparticles and their 
environment following plasmon absorption.15-19 
Plasmon absorption creates a hot electron gas, which cools via electron-phonon coupling 
to create an elevated lattice temperature of a nanoparticle. The hot nanoparticle relaxes further 
nonradiatively by coupling to vibrations of the surrounding medium, transferring the initially 
absorbed excitation energy into heat within hundreds of picoseconds.33 This temperature change 
can be detected by optical methods, which, when combined with intensity modulation of the 
heating beam and lock-in detection, represent some of the most sensitive detection schemes.33 
The strength of the photothermal signal depends on the amount of energy absorbed by the 
nanoparticle and then dissipated as heat into the medium. The dissipated power Pdiss results in a 
temperature change ሻ as a function of distance r from the nanoparticle given by:18  
ሻൌ
௉೏೔ೞೞ
ସగ఑௥ቀെ
௥
௥೟೓
െ
௥
௥೟೓
ቁቃ           (15) 
where  is the thermal conductivity of medium, ௧௛ൌට
ଶ఑
Ω஼೛
 is the characteristic length of heat 
diffusion, ௣ is the heat capacity of the medium, and  is the modulation frequency if the 
heating beam intensity is varied in time t. The dissipated power is given by ௗ௜௦௦ൌ
ఙೌ್ೞ௉೓೐ೌ೟
஺ , 
where ௔௕௦ is the absorption cross section of the nanoparticle, Pheat is the power of the incident 
heating beam, and ܣis the illumination area.  
 As the refractive index of the medium nm changes with temperature according to 
డ௡೘
డ், the 
spatiotemporal profile of the change in the refractive index, ሻ ൈ
డ௡೘
డ், gives 
rise to a thermal lens, which can be probed with another laser beam.15, 18 As this probe beam only 
measures the refractive index changes of the medium, any wavelength can be selected for it and, 
in general, a nonresonant probe wavelength is chosen to avoid additional heating of the 

===== PDF PAGE 18 =====

18 
 
nanoparticle by the probe beam. 
This concept of taking advantage of a thermal lens created by light absorption is cleverly 
implemented in photothermal imaging, which has pushed the detection limit to metal clusters 
that are so small that no plasmon exists and heating occurs through the excitation of discrete 
electronic transitions.
15 In photothermal imaging the heating beam is modulated with a 
modulation frequency of  = 100 kHz – 15 MHz, and the time-varying thermal lens created 
around the nanoparticles due to plasmon absorption is detected via interaction with a probe beam 
that produces a scattered field ௦௖௔ with a frequency shift of . The part of the probe beam field 
Eprob that is not scattered by the thermal lens interferes with ௦௖௔ to generate a beat note with a 
frequency of , which can be easily extracted using a lock-in amplifier. As illustrated in Fig. 6A, 
a modulated 532 nm heating beam and a 720 nm probe beam are overlapped and focused on the 
sample by an objective. The linearly polarized probe beam passes through a polarization beam 
splitter followed by a quarter-wave plate, and is focused on the sample by an objective. The 
reflected signal is collected by the same objective, passes through the same optics in reverse 
order, and is thereby redirected to a fast photodiode diode. Photothermal imaging has 
successfully been applied to the measurement of gold nanoparticles with a size of 1.4 nm 
composed of only 67 atoms. Fig. 6A shows three-dimensional photothermal images of 1.4 nm 
gold nanoparticles with a signal to noise ratio exceeding 10.  
It is important to understand that the photothermal signal is proportional to the 
nanoparticle absorption cross section, which is the main quantity of interest, but originates from 
the change of medium refractive index with temperature. Understanding these relationships 
allows one to optimize the photothermal signal.18 The intensity at the detector is proportional to 
௣௥௢௕௘ห
ଶ
 and the amplitude extracted by the lock-in amplifier is proportional to 

===== PDF PAGE 19 =====

19 
 
௣௥௢௕௘ห.15 The photothermal signal can be modeled assuming scattering from a 
fluctuating dielectric medium to obtain the scattered field due to ሻ. Using this approach, 
the following equation is derived for the signal to noise ratio (SNR) in the case of shot-noise 
limited detection:18 
∝
ଵ
గఠబ
௠
డ௡೘
డ்
ଵ
஼೛ఒమΩ
ఙೌ್ೞ
஺௣௥௢௕௘Δݐ16) 
where ଴, ߣ and ௣௥௢௕௘ are the beam width, wavelength, and power of the probe beam, 
respectively. t is the integration time of the lock-in amplifier. 
According to equation 16, there are several ways in which the photothermal signal can be 
enhanced.18 To obtain the highest SNR, the heating and probe beam powers should be 
maximized while avoiding melting the nanoparticles (Fig. 6B, top). The modulation frequency of 
the heating beam can be tuned to ensure that rth is similar to the size of 0. Most importantly, a 
high thermal sensitivity of the refractive index of the surrounding medium is critical to obtain the 
highest SNR. To quantify the thermal properties of the medium and experimentally test its 
predicted influence on the photothermal signal, the concept of a medium photothermal strength Σ 
is introduced by calculating݊
డ௡೘
డ்
ଵ
஼௣, which only depends on parameters of the surrounding 
matrix. For 20 nm gold nanoparticles surrounded by different organic solvents as well as water, 
photothermal imaging experiments indeed confirmed the linear relationship between Σ and the 
SNR, as shown in Fig. 6B (middle panel). Thermal isolation of the glass substrate with a 
polymer layer further increases the photothermal signal (Fig. 6B, bottom). Thermotropic liquid 
crystals have even large variations of the refractive index with temperature 
డ௡೘
డ், especially near 
the nematic-isotropic transition temperature and can be used to further enhance the SNR.17. 
Similarly to polarized scattering and extinction spectroscopy of single nanoparticles, 

===== PDF PAGE 20 =====

20 
 
photothermal imaging can also be adapted to probe the longitudinal and transverse plasmon 
modes and hence be used to obtain the orientation of nanorods or other anisotropic plasmonic 
nanostructures.16 When altering the polarization of the heating beam, the photothermal intensity 
varies as the signal is maximized when the excitation light polarization is parallel to a particular 
plasmon mode, leading to most efficient absorption. Fig. 7A shows a correlated scanning 
electron microscopy (SEM) and a photothermal image of two individual gold nanorods and a 
nanorod dimer. Changing the polarization of the 675 nm heating beam causes a ଶ variation in 
the photothermal signal (Fig. 7B). The phase difference, from which the orientation of the two 
gold nanorods is obtained, is 80° for the two nanorods, consistent with their almost orthogonal 
relative orientation. Because of the high sensitivity of photothermal imaging the orientation of 
single gold nanorods can be determined by both the transverse and longitudinal modes. In 
contrast, scattering is often not sensitive enough to detect the much weaker transverse plasmon 
mode because of the size scaling of scattering compared to absorption. The correlated SEM and 
optical images in Fig. 7A furthermore illustrate that it is often not possible to tell from the optical 
image alone if only a single nanoparticle is present. We will discuss this issue and how it can be 
addressed in the next section. 
 
6. Correlated Single Particle Spectroscopy and Electron Microscopy 
 As for any single molecule spectroscopy tech nique, sample preparation is critical to 
guarantee the presence of individual nanoparticles within a diffraction limited area. A low 
nanoparticle density, about 20 nanoparticles per 100 μm2, is essential to facilitate single particle 
spectroscopy. Typically, colloidal nanoparticles are deposited directly onto a substrate through 
either spin-coating or drop-casting a dilute nanoparticle solution.10, 34 The nanoparticles can also 

===== PDF PAGE 21 =====

21 
 
be mixed with a polymer solution before deposition by spin-casting, creating a thin polymer film 
with nanoparticles embedded in it.15 The polymer film immobilizes the nanoparticles and is 
typically smoother than the underlying substrate and reduces unwanted background scattering. 
However, even though an image contains isolated dots, it is not valid to assume that each dot 
must correspond to a single nanoparticle as small nanoparticle aggregates are still smaller than 
the diffraction limit and therefore also appear as a single dot of the same size (Fig. 7A). 
Excluding dots with much larger than average intensities is possible, but selection based on 
intensity alone is not possible when trying to identify single nanoparticles. Judging by the 
lineshape and only selecting spectra that can be fitted with a Lorenztian curve is another possible 
criterion,8, 35 but not necessarily all exclusive. The reason why image intensity and spectral 
lineshape are not sufficient is that plasmon coupling among nanoparticle aggregates is rather 
complex and not simply additive in any way.26
